Repository: bowen-bd/AtomisticSkills

# AtomisticSkills

## Overview
**AtomisticSkills** is a composable framework for AI-driven atomistic materials research. Built on the **hierarchical decomposition** of complex scientific tasks into **Workflows** → **Skills** → **Tools**, it enables coding AI agents to autonomously conduct multi-stage materials, chemistry, and drug discovery research by combining modular, reusable capabilities.

The framework integrates state-of-the-art Machine Learning Interatomic Potentials (MLIPs), DFT calculations, generative AI, database APIs, and advanced simulation methods through the Model Context Protocol (MCP) tools and Skills, making advanced materials research accessible to AI copilots like [Google Antigravity](https://antigravity.google), [Cursor](https://www.cursor.com/), [Claude Code](https://code.claude.com/docs/en/overview), and [OpenAI Codex](https://openai.com/codex/).

<div align="center">

🌐 **[Documentation Website](https://learningmatter-mit.github.io/AtomisticSkills/)** &nbsp;|&nbsp; 📄 **[Preprint](https://arxiv.org/abs/2605.24002)**

</div>

<div align="center">

🎬 **Video Demo: Using AtomisticSkills in Google Antigravity** — **[Watch on YouTube](https://www.youtube.com/watch?v=oiyZ52RS5oo&feature=youtu.be)**
</div>



---

## Hierarchical Research Framework

**AtomisticSkills** constructs complex scientific tasks from three abstraction levels: **Tools** → **Skills** → **Workflows**. This hierarchy enables AI agents to tackle materials research problems by composing modular capabilities.

---

### 📎 Tools (Low-Level Research Primitives)
[**View MCP Tools**](src/mcp_server)

Tools are **strictly structured, fundamental operations** exposed as Python functions through MCP servers. They have **fixed input/output types** and must match function call signatures exactly—similar to standard library APIs.

**Key Characteristics:**
- **Strict Type Checking**: Input and output types must match Python function signatures precisely
- **Battle-Tested**: Optimized, reliable implementations for core operations
- **Direct Callable**: The agent invokes tools directly via MCP protocol

**Tool Categories:**

1. **MCP Tools** (General-purpose primitives):
   - Structure relaxation (geometry optimization)
   - Molecular dynamics (NVT, NPT, NVE ensembles)
   - Monte Carlo simulation (cluster expansion)
   - MLIP simulation
   - DFT input preparation and output parsing

2. **Skill-Specific Scripts** (Specialized helpers):
   - Phase identification for melting point calculations
   - Parity plot generation for MLIP benchmarking
   - Diffusion coefficient fitting from MSD data

---

### ⚙️ Skills (Mid-Level Research Tutorials)
[**Browse Skills →**](skills)

Skills are **flexible tutorials** that combine multiple tool calls to solve focused research problems. Unlike tools, skills have **no fixed input/output type constraints**—the agent handles all data conversion and orchestration between steps.

**Key Characteristics:**
- **Flexible Composition**: Tutorials showing "how to combine tools" for specific tasks

### 2. Database APIs
Materials Project, ChEMBL, PDB, PubChem, and ArXiv search — query structures, properties, bioactivity data, and literature from external databases.

### 4. Experimental Tools
Synthesis recommendation from text-mined literature, XRD spectrum calculation, Pourbaix diagrams, protein preparation, molecular docking (AutoDock Vina), ADMET prediction, and molecular fingerprints.

# Example: Aluminum-Zinc Phase Diagram

This example reproduces the classic Al-Zn parameterization by S. Mey (1993) using `pycalphad`.

## Files
- `alzn_mey.tdb`: The Thermodynamic Data Base containing the models and fitting parameters for the Al-Zn system.

## Generating the Phase Diagram
To plot the T-x (Temperature vs Mole Fraction of Zn) binary phase diagram from 300 K to 1000 K with a temperature resolution of 10 K, run the following command:

```bash
venv/run cpu python ../../scripts/plot_phase_diagram.py alzn_mey.tdb --elements Al Zn --t-range 300 1000 10 --output Al-Zn_diagram.png
```

## Interpreting the Output
The resulting `Al-Zn_diagram.png` will show:
- The solidus and liquidus boundaries dividing the all-liquid region from the multi-phase regions.
- A broad miscibility gap at lower temperatures within the FCC phase, typical for the Al-Zn system.
- An invariant reaction/eutectic behavior correctly located for this alloy.

### Literature Validation
The generated phase diagram accurately matches the features reported in literature:
1. **Miscibility gap**: Matches the broad FCC miscibility gap spanning across composition.
2. **Invariant reaction**: The eutectoid-like reaction feature (around 550K / 277°C) matches cleanly with experimental and assessed boundaries.
3. **Liquidus/Solidus**: Matches the steep liquidus drop from pure Al (~933K) to Zn (~692K).

**Reference:**
- Sabine an Mey, "Reevaluation of the Al-Zn system," *Zeitschrift für Metallkunde*, Vol. 84, No. 7, 1993, pp. 451–455.

File: skills/mat-calphad-phase-diagram/examples/Al-Zn/alzn_mey.tdb
$ ALZN
$
$ TDB-file for the thermodynamic assessment of the Al-ZN system
$
$-------------------------------------------------------------------------------
$ 2011.11.9
$
$ TDB file created by T.Abe, K.Hashimoto and Y.sawada
$
$ Particle Simulation and Thermodynamics Group, National Institute for
$ Materials Science. 1-2-1 Sengen, Tsukuba, Ibaraki 305-0047, Japan
$ e-mail: abe.taichi@nims.go.jp
$ Copyright (C) NIMS 2009
$
$ ------------------------------------------------------------------------------
$ PARAMETERS ARE TAKEN FROM
$ Reevaluation of the Al-Zn System,
$ Sabine an Mey, Z.Metallkd., 84 (1993) 451-455.
$
$ ------------------------------------------------------------------------------

 ELEMENT /-   ELECTRON_GAS              0.0000E+00  0.0000E+00  0.0000E+00!
 ELEMENT VA   VACUUM                    0.0000E+00  0.0000E+00  0.0000E+00!
 ELEMENT AL   FCC_A1                    2.6982E+01  4.5773E+03  2.8322E+01!
 ELEMENT ZN   HCP_ZN                    6.5390E+01  5.6568E+03  4.1631E+01!

$-------------------------------------------------------------------------------
$ FUNCTIONS FOR PURE AND OTHERS
$-------------------------------------------------------------------------------
 FUNCTION  GHSERAL  298.0
    -7976.15+137.0715*T-24.36720*T*LN(T)-1.884662E-3*T**2-0.877664E-6*T**3
    +74092*T**(-1);                                                   700.00 Y
    -11276.24+223.0269*T-38.58443*T*LN(T)+18.531982E-3*T**2-5.764227E-6*T**3
    +74092*T**(-1);                                                    933.6 Y
    -11277.68+188.6620*T-31.74819*T*LN(T)-1234.26E25*T**(-9);        2900.00 N !
 FUNCTION  GALLIQ   298.0
    +3029.403+125.2307*T-24.36720*T*LN(T)-1.884662E-3*T**2-0.877664E-6*T**3
    +74092*T**(-1)+79.401E-21*T**7;                                   700.00 Y
    -270.6860+211.1861*T-38.58443*T*LN(T)+18.53198E-3*T**2-5.764227E-6*T**3
    +74092*T**(-1)+79.401E-21*T**7;                                    933.6 Y
    -795.7090+177.4100*T-31.74819*T*LN(T);                           2900.00 N !
 FUNCTION  GALHCP   298.0  +5481-1.8*T+GHSERAL#;                      6000  N !


 FUNCTION GHSERZN    298.0  -7285.787+118.4693*T-23.70131*T*LN(T)
     -.001712034*T**2-1.264963E-06*T**3;                              692.7 Y
     -11070.60+172.3449*T-31.38*T*LN(T)+4.70657E+26*T**(-9);           1700 N !
 $FUNCTION GZNLIQ     298.0  -1.285170+108.1769*T-23.70131*T*LN(T)
 $    -.001712034*T**2-1.264963E-06*T**3-3.585652E-19*T**7;            692.7 Y
 $    -11070.60+172.3449*T-31.38*T*LN(T)+4.70657E+26*T**(-9);           1700 N !
 FUNCTION GZNLIQ     298.14  +7157.213-10.29299*T-3.5896E-19*T**7+GHSERZN#;
                                                                      692.7 Y
     +7450.168-10.737066*T-4.7051E+26*T**(-9)+GHSERZN#;                 1700 N !
 FUNCTION GZNFCC     298.15  +2969.82-1.56968*T+GHSERZN#;               1700 N !

$-------------------------------------------------------------------------------
 TYPE_DEFINITION % SEQ *!
 DEFINE_SYSTEM_DEFAULT ELEMENT 2 !
 DEFAULT_COMMAND DEF_SYS_ELEMENT VA /- !

$-------------------------------------------------------------------------------
$ PARAMETERS FOR LIQUID PHASE
$-------------------------------------------------------------------------------
 PHASE LIQUID %  1  1.0  !
 CONSTITUENT LIQUID :AL,ZN :  !
   PARAMETER G(LIQUID,AL;0)      298.15  +GALLIQ#;                      2900 N !
   PARAMETER G(LIQUID,ZN;0)      298.15  +GZNLIQ#;                      1700 N !
   PARAMETER G(LIQUID,AL,ZN;0)   298.15  +10465.5-3.39259*T;            6000 N !

$-------------------------------------------------------------------------------
$ FUNCTIONS FOR FCC_A1
$-------------------------------------------------------------------------------
 PHASE FCC_A1  %  1  1.0  !
 CONSTITUENT FCC_A1  :AL,ZN :  !
   PARAMETER G(FCC_A1,AL;0)      298.15  +GHSERAL#;                     2900 N !
   PARAMETER G(FCC_A1,ZN;0)      298.15  +GZNFCC#;                      1700 N !
   PARAMETER G(FCC_A1,AL,ZN;0)   298.15  +7297.5+0.47512*T;             6000 N !
   PARAMETER G(FCC_A1,AL,ZN;1)   298.15  +6612.9-4.5911*T;              6000 N !
   PARAMETER G(FCC_A1,AL,ZN;2)   298.15  -3097.2+3.30635*T;             6000 N !

$-------------------------------------------------------------------------------
$ FUNCTIONS FOR HCP_A3
$-------------------------------------------------------------------------------
 PHASE HCP_A3  %  1  1.0  !
 CONSTITUENT HCP_A3  :AL,ZN :  !
  PARAMETER G(HCP_A3,AL;0)       298.15  +GALHCP#;                      2900 N !
  PARAMETER G(HCP_A3,ZN;0)       298.15  +GHSERZN#;                     1700 N !
  PARAMETER G(HCP_A3,AL,ZN;0)    298.15  +18821.0-8.95255*T;            6000 N !
  PARAMETER G(HCP_A3,AL,ZN;3)    298.15  -702.8;                        6000 N !

$
$------------------------------------------------------------------- END OF LINE
